Repository: chainstart/openlabs

# OpenLabs

OpenLabs 是一个面向个人使用、可恢复、可连续运行的轻量科研工厂。它以短生命周期 tick
维护全局任务、租约和质量门，以 Agent + Skill 完成文献理解、Idea、证明/实验、解释和
写作；数学、AI/ML、材料、量化金融、物理和计算生物医学实验室彼此不 import，只交换版本化任务文件和结果包。

```text
/home/biostar/work/projects/openlabs/   # 聚合目录，不是 Git 仓库
├── openlabs/                           # 公开代码 Git monorepo（本仓库）
├── openlabs-data/                      # 私有研究状态与论文源码 Git 仓库
├── openlabs-artifacts/                 # 私有产物 manifest Git 仓库；大文件忽略
└── openlabs-database/                  # 私有数据库导出 Git 仓库；活 SQLite 忽略
```

当前已迁入：

- AMRA 数学研究循环、38 个 campaign 及当前 OPG-1757 探索脚本；
- AIRA 的 bundle、基准、实验执行/评估和实验记忆工具；
- [计算生物医学与化学信息学实验室](labs/biomed/README.md)：公开数据溯源、分子/供体分组划分审计、
  隔离分析环境和探索试点证据协议；不执行湿实验或临床操作；[阶段性结果](labs/biomed/RESULTS-20261021.md)记录已完成试点与局限；
- Quant Lab 的时点数据契约、全试验账本、回测证据门和独立研究环境；
- Physics Lab 的 50 个开放问题、物理证据协议、公开实验/观测数据摄取、Astropy/QuTiP
  领域 Skill 和分组锁定环境；
- matfactory 的材料协议、仿真、分析、队列、审计、隐藏有序/软模发现代码及小型冻结输入；
- 两个材料接续状态：暂停的 LLZTO 长周期 campaign，以及 CPU 校准完成、仍受模型/新颖性
  门约束的隐藏有序/软模试点；旧 23 GiB 运行证据没有混入代码或 openlabs-data Git；
- ara-paper-writing 当前工作树中的 45 篇论文、registry、reviews、确定性工作流和 OpenLabs
  论文写作 Skill（现为一个通用写作 Skill 加六个领域入口）；
- 旧 ARA 中经审计的文献/数据库查询 Skill，以及其 manifest、租约、bundle、阶段限制等
  思路的精简重写。旧 ARA 巨型固定流水线没有整体复制。

最小控制面位于 `orchestrator/src/openlabs`，只负责发现实验室、SQLite 状态、attempt/租约、
心跳、资源准入、硬预算、有限重试、结果接收和证据门禁。实验室 runner 只读
`openlabs.task.v3` 并输出
`openlabs.result_bundle.v1`，不能直接写数据库。

新研究 attempt 把小型、可读、可合并的知识状态写入私有 campaign，把原始数据、求解器转录、
数组、模型和批量输出写入独立 `artifact-stage`。控制面逐项校验 URI/SHA-256，把 payload 发布
到 `openlabs-artifacts/objects/sha256/`，只向 `openlabs-data` 晋升小型引用 manifest；成功后清理
暂存，失败则完整隔离。具体阈值和恢复流程见架构决策与个人运行手册。

管理员为一个 campaign 播种首个有界任务后，通过门禁的 `next_actions` 可自动续接下一步；
若项目显式选择带 continuation hook 的领域 protocol，则由该 hook 的配置化分配决定优先续接，
结果自身的 `next_actions` 不能绕过领域门禁；
有效 `needs_replan` 会先晋升可恢复状态，再升级到高级 runner。`needs_human`、隔离、缺失可
执行后继动作或 campaign 的总 Agent-time 用尽会停链。
没有一个永久的“大 Agent”无限消费预算。可选的研究计划（默认关闭）在启用后自行选题、经独立
立项关口立项、做方向性决定与冻结，并把 ready 论文排队交付，见运行手册。
同 campaign、同角色的研究/实验/写作后继任务可恢复逻辑 session，但每个 OS 进程仍在一个
有界节点后退出；3 分钟 tick 只检查和调度，不会结束仍有租约与心跳的 worker。普通字符串
action 续接当前角色，结构化 action 才能显式交给另一角色或启动独立同角色运行。replan 和
reviewer 一律从空白 session 启动；审阅后的文字修订只恢复当前任务祖先链中的原 writer
session，绝不继承 reviewer 会话。

工厂不再把“全局同时 2 个任务”当作主限制。每个任务声明 CPU 线程、内存和临时盘峰值，tick
按主机当前余量与活动任务预留量准入；`max_worker_processes` 只是防止错误申报的小任务产生
过多进程的最后保险。同一 campaign 仍串行运行。

快速检查：

```bash
export OPENLABS_WORKSPACE=/home/biostar/work/projects/openlabs
export PYTHONPATH="$OPENLABS_WORKSPACE/openlabs/orchestrator/src"
python3 -m openlabs status
python3 -m openlabs tick
```

重计算、包同步和交互式 Codex 研究必须进入共享资源护栏；安装和用法见
[资源护栏](RESOURCE_GUARD.md)。Codex 本身保留 `danger-full-access` 与网络能力，护栏只限制
OpenLabs 研究负载的聚合 CPU、内存、swap 和任务数。

真实 Agent runner、systemd timer、跨设备 SQLite 交接和外部操作门禁见
[个人运行手册](docs/operations.zh.md)。完整设计见
[架构决策](docs/openlabs-monorepo-architecture.zh.md)，Codex、Skill、Hook 与确定性控制面的
边界见 [自主科研运行时](docs/autonomous-runtime.zh.md)，最小硬门禁见
[最小约束架构](docs/minimal-constraints.zh.md)，本次来源与过滤情况见
[迁移报告](docs/migration-report.zh.md)，量化工具与 Skill 的选型见
[量化实验室复用审计](docs/quant-lab-reuse-audit.zh.md)，物理工具与 Skill 的选型见
[物理实验室开源复用审计](docs/physics-lab-open-source-audit.zh.md)。仓库没有自动启用 timer，也没有启动昂贵研究任务。

# OpenLabs materials laboratory

This directory contains the stable simulation, analysis, provenance, queue, and validation tools
migrated from matfactory, together with the OpenLabs materials research Skill. OpenLabs owns global
task leases and retries; matfactory's internal queues remain compatibility tools for its existing
LLZTO campaign and are not a second factory scheduler.

Small frozen protocols, structures, benchmark records, and manifests remain versioned here because
they are hash-bound scientific inputs and regression fixtures. New mutable runs, trajectories,
wavefunctions, model weights, and reports must be written to the sibling `openlabs-data` or
`openlabs-artifacts`
repository and returned through `openlabs.result_bundle.v1`.

The dependency-light suite can use the project environment. Simulation tests additionally require
the optional ASE, pymatgen, CHGNet, SciPy, and PyTorch stack. The original project overview is
retained as `README.legacy.md`.

The historical LLZTO `runs/` tree is not part of this public code repository. Ten upstream tests
bind directly to that roughly 23 GiB tree (or to its historical dependency lock), so OpenLabs
marks them as optional legacy-evidence integration checks. The default suite still runs every
code, algorithm, protocol-shape, and new structure-discovery test. After hydrating the exact
legacy evidence layout, opt into the additional checks with
`OPENLABS_RUN_MATFACTORY_LEGACY_EVIDENCE=1`.

File: labs/materials/data/experimental/llzto_haven_v1.json
{
  "schema_version": "1.0",
  "benchmark_id": "llzto-single-crystal-haven-v1",
  "material": "Li6.5La3Zr1.5Ta0.5O12",
  "sample_type": "single crystal",
  "temperature_k": 298.0,
  "reported_haven_ratio": 0.4,
  "reported_haven_definition": "D_tracer/D_sigma",
  "simulation_reciprocal_definition": "D_collective/D_tracer",
  "simulation_comparator": 2.5,
  "experimental_uncertainty": null,
  "supporting_measurements": {
    "tracer_diffusivity": {
      "value": 1.9e-13,
      "unit": "m2/s",
      "method": "7Li pulsed-field-gradient NMR"
    },
    "ionic_conductivity": {
      "value": 0.0007,
      "unit": "S/cm",
      "method": "impedance spectroscopy on the single crystal"
    },
    "activation_energy_tracer": {
      "value": 0.43,
      "unit": "eV"
    },
    "activation_energy_conductivity": {
      "value": 0.43,
      "unit": "eV"
    }
  },
  "source": {
    "doi": "10.1016/j.ssi.2018.10.016",
    "url": "https://www.sciencedirect.com/science/article/pii/S0167273818307598",
    "title": "Diffusion coefficient of lithium ions in garnet-type Li6.5La3Zr1.5Ta0.5O12 single crystal probed by 7Li pulsed field gradient-NMR spectroscopy",
    "journal": "Solid State Ionics",
    "volume": 327,
    "pages": "18-26",
    "year": 2018
  },
  "interpretation": "The publication reports D_tracer below the conductivity-derived D_sigma and calls their ratio 0.4. The simulation stores the reciprocal D_collective/D_tracer, so 2.5 is the like-for-like transformed point. No experimental uncertainty is inferred."
}

File: labs/materials/data/experimental/llzto_matched_v1.json
{
  "schema_version": "1.0",
  "material_id": "LLZTO-Ta0.5",
  "nominal_formula": "Li6.5La3Zr1.5Ta0.5O12",
  "scope": "Exact-composition experimental benchmarks; ceramic and single-crystal measurements are not pooled as exchangeable replicates.",
  "records": [
    {
      "record_id": "inada-2016-polycrystal-x0",
      "sample_type": "polycrystalline ceramic",
      "phase": "cubic Ia-3d reported without secondary phase",
      "processing": "solid-state reaction, Pt-Au crucible, 1150 C for 15 h",
      "relative_density_percent": 92.8,
      "measurements": [
        {
          "property": "total_ionic_conductivity",
          "value": 0.000794,
          "unit": "S/cm",
          "temperature_k": 300.15,
          "method": "AC impedance, Au blocking electrodes, bulk plus grain boundary"
        },
        {
          "property": "activation_energy",
          "value": 0.42,
          "unit": "eV",
          "method": "Arrhenius fit of total conductivity from 27 to 100 C"
        }
      ],
      "source": {
        "doi": "10.3389/fenrg.2016.00028",
        "url": "https://www.frontiersin.org/journals/energy-research/articles/10.3389/fenrg.2016.00028/full",
        "title": "Development of Lithium-Stuffed Garnet-Type Oxide Solid Electrolytes with High Ionic Conductivity for Application to All-Solid-State Batteries",
        "year": 2016,
        "local_doc_id": "143d8c37b0ed1d8293cf31eff78145f8a48cba05caad71242e7bcbbc7298128f",
        "local_doc_sha256": "5cb3175c194e653cbd1485e6e742756a19bc5c7ef6d3b207db990508303df7ea",
        "table_index": 1,
        "table_offset_utf8_byte": 35172
      }
    },
    {
      "record_id": "hamao-2016-polycrystal-x0.5",
      "sample_type": "polycrystalline ceramic",
      "phase": "0.98 cubic Ia-3d plus 0.02 tetragonal I41/acd by Rietveld weight ratio",
      "processing": "Al-free solid-state synthesis",
      "measurements": [
        {
          "property": "total_ionic_conductivity",
          "value": 0.00084,
          "unit": "S/cm",
          "temperature_k": 297.0,
          "method": "AC impedance, unresolved bulk plus grain-boundary semicircle"
        },
        {
          "property": "cubic_lattice_parameter",
          "value": 12.9481,
          "unit": "angstrom",
          "temperature_k": 298.0,
          "uncertainty": 0.0001
        },
        {
          "property": "cubic_phase_weight_fraction",
          "value": 0.98,
          "unit": "fraction"
        }
      ],
      "source": {
        "doi": "10.2109/jcersj2.16019",
        "url": "https://www.jstage.jst.go.jp/article/jcersj2/124/6/124_16019/_article",
        "title": "Synthesis, crystal structure and conductive properties of garnet-type lithium ion conductor Al-free Li7-xLa3Zr2-xTaxO12 (0<=x<=0.6)",
        "year": 2016,
        "pages": "678-683",
        "structure_repository_id": "COD-1545083",
        "structure_file_sha256": "cbcb4f83b3ee0be0ce7a4e05a9e02bf429f8bb5aee317690678af02939c92ba3"
      }
    },
    {
      "record_id": "kataoka-2018-single-crystal",
      "sample_type": "floating-zone-grown single crystal",
      "phase": "cubic Ia-3d",
      "measurements": [
        {
          "property": "total_ionic_conductivity",
          "value": 0.00127,
          "unit": "S/cm",
          "temperature_k": 298.0,
          "method": "AC impedance"
        },
        {
          "property": "tracer_diffusivity",
          "value": 1.57e-13,
          "unit": "m2/s",
          "temperature_k": 298.0,
          "method": "NMR"
        },
        {
          "property": "tracer_diffusivity",
          "value": 7.96e-13,
          "unit": "m2/s",
          "temperature_k": 333.0,
          "method": "NMR"
        },
        {
          "property": "activation_energy",
          "value": 0.39662347192236935,
          "unit": "eV",
          "method": "two-point value derived from the two reported NMR tracer diffusivities",
          "derived": true,
          "derivation": "Ea=kB*ln(D333/D298)/(1/298-1/333); no uncertainty inferred"
        }
      ],
      "source": {
        "doi": "10.1002/celc.201800679",
        "url": "https://chemistry-europe.onlinelibrary.wiley.com/doi/10.1002/celc.201800679",
        "title": "High Ionic Conductor Member of Garnet-Type Oxide Li6.5La3Zr1.5Ta0.5O12",
        "year": 2018,
        "pages": "2551-2557",
        "provenance_note": "The publisher abstract directly reports the conductivity and both NMR diffusivities. The later detailed PGSE-NMR study (doi:10.1063/1.5089576) is supporting methodological context, not a replacement source for these values."
      }
    },
    {
      "record_id": "li-2020-cuo-polycrystal",
      "sample_type": "polycrystalline ceramic with 1 wt% CuO sintering aid",
      "phase": "cubic garnet; processing additive makes this a secondary benchmark",
      "processing": "solid-state reactive sintering, 1100 C for 20 h",
      "relative_density_percent": 90.38,
      "measurements": [
        {
          "property": "total_ionic_conductivity",
          "value": 0.000106,
          "unit": "S/cm",
          "temperature_k": 298.15,
          "method": "AC impedance"
        },
        {
          "property": "activation_energy",
          "value": 0.43,
          "unit": "eV",
          "method": "Arrhenius fit of total conductivity"
        }
      ],
      "source": {
        "doi": "10.1007/s10853-020-05221-1",
        "url": "https://link.springer.com/article/10.1007/s10853-020-05221-1",
        "title": "Solid-state reactive sintering of dense and highly conductive Ta-doped Li7La3Zr2O12 using CuO as a sintering aid",
        "year": 2020,
        "pages": "16470-16481",
        "table": 2
      }
    }
  ]
}
